Repository: Dkhan213/Etch-AI-Optimization

# Etch-AI: Bayesian Optimization for Semiconductor Plasma Etching
  <em>ISO Class 10 cleanroom, UH Nanofabrication Facility.</em>

## Overview
**Etch-AI** is an active machine learning pipeline designed to optimize Reactive Ion Etching (RIE) process parameters for silicon microfabrication. Developed by Team Etch-a-Sketch during an R&D engineering internship as part of the SPARK-UP undergraduate research program at the University of Houston, this project applies Bayesian Optimization to navigate the non-linear reaction dynamics of SF6 / O2 / Ar plasmas.

The primary objective is to maximize vertical silicon etch rates while preserving the protective photoresist mask and maintaining anisotropic, high-aspect-ratio trench profiles with minimal physical wafer waste.

The problem: a modern RIE tool exposes dozens of interacting process parameters, and changing any one of them alters the physics of the entire plasma. Finding a working recipe traditionally means running an etch, pulling the wafer, inspecting it, adjusting, and repeating, burning expensive cleanroom tool time on blind trial and error. Etch-AI replaces that loop with a model that proposes the next recipe to run.

---

## Hardware & Metrology Stack
* **Plasma Etcher:** Oxford System 100 (ICP-RIE)
* **Lithography:** ABM Mask Aligner (1,200 nm S1813 Photoresist)
* **Metrology:** Asylum MFP-3D Atomic Force Microscope (AFM)

<em>Oxford System 100 ICP-RIE used for all etch runs.</em>
---

## Architecture & Machine Learning Strategy

Mapping plasma chemistry manually requires extensive wafer runs and cleanroom tool time. Etch-AI accelerates discovery through a three-phase optimization pipeline:

1. **Transfer Learning (Historical Prior):** The model is initially seeded with normalized baseline data extracted from established plasma physics literature (Gomez et al. 2004, d'Agostino & Flamm 1981, Kim et al. 2021). Etch rates are min-max scaled so the model learns relative physical trends, such as the ~25 mTorr pressure regime and O2/SF6 passivation dynamics, without being distorted by absolute rates from differing hardware. In effect, the model reads the textbook before it touches the equipment.
   
2. **Design of Experiments (Local Calibration):** Historical data alone is insufficient: every tool behaves differently, and 100 W on a 2009-era chamber is not 100 W on ours. Rather than sweeping the parameter space exhaustively, a small structured set of runs characterizes the local machine, the extremes (corners) of the parameter space, plus replicated center points to capture baseline behavior and run-to-run variance. This maps the response surface in a handful of runs instead of hundreds.
   
3. **Active Learning (Local Hardware Optimization):** Once 3 physical cleanroom runs are logged, the pipeline trains exclusively on local AFM depth measurements from the Oxford System 100. A Random Forest surrogate model in `scikit-optimize` builds a predictive map of the chamber; candidate recipes are then generated within the cleanroom safety window and scored against that surrogate, with the best-predicted safe recipe selected for the next physical run. Each completed run feeds back into the model, so the system self-corrects as the tool drifts.

<em>Test wafer with die array patterned for parameter sweeps; each cell corresponds to a distinct SF6/O2 flow combination.</em>
---

## Cleanroom Safety Window

The optimizer evaluates candidate recipes against strict hardware and mask-integrity boundaries to prevent photoresist destruction or severe undercut. Candidates are sampled inside these bounds, so no proposed recipe can exceed them:

| Parameter | Boundary Range | Function |
| :--- | :--- | :--- |
| **RF Substrate Bias** | 25.0 W – 60.0 W | Controls vertical ion impact energy without sputtering mask |
| **Chamber Pressure** | 10.0 mTorr – 30.0 mTorr | Traps pressure around optimal mean free path regime |
| **SF6 Gas Flow** | 20.0 SCCM – 45.0 SCCM | Governs chemical fluorine radical density |
| **O2 Gas Flow** | 20.0 SCCM – 45.0 SCCM | Enables 1:1 gas ratios for sidewall oxide passivation |
| **ICP Source Power** | 800.0 W *(Locked)* | Controls plasma density independently as a static control |
| **Process Step Time**| 60 Seconds *(Locked)* | Prevents mask burnout and preserves AFM aspect ratios |

---

## Running the Pipeline

The optimizer runs as a self-contained notebook and pulls its datasets directly from this repository, so no local data setup is required.

1. Open `src/etch_optimizer.ipynb` in Google Colab or Jupyter.
2. Run all cells. The notebook installs `scikit-optimize` and loads both the historical prior and the local run log from `data/`.
3. The output prints a complete recipe for the next physical run — static parameters plus the model-selected RF bias, chamber pressure, SF6 flow, and O2 flow.
4. After executing that run, append the measured etch rate to `data/nanofab_experiments.csv` and re-run to generate the next recommendation.

File: docs/LAB_EXECUTION_GUIDE.md
Phase 1: Load the Baseline
Open the Process Step Editor: Navigate to the recipe editor screen in the Oxford control software.

Select the Recipe: In the Step Name box at the top, load the LVC-Si Etch template.

Note: Because you have the "User" role, you cannot permanently save changes to this file. You will just edit the numbers on the screen and hit run.

Phase 2: Input Your AI's Recipe (The 4 Changing Variables)
Pull up the output from your Python script for this specific run, and change these four boxes:

APC CONTROLLER (Middle Left):

Set Pressure: Enter the AI's pressure (between 10.0 and 30.0).

Ensure the yellow light next to Pressure is on (not Position).

PROCESS GAS OUT (Center Right):

SF6 (Gas 1): Enter the AI's SF6 flow (between 20.0 and 40.0).

OXYGEN (Gas 4): Enter the AI's O2 flow (between 5.0 and 15.0).

RF GENERATOR (Bottom Left):

Forward Power: Enter the AI's RF Substrate Bias (between 25 and 60).

Phase 3: The Visual Safety Check (The "Do Not Touch" List)
Before you hit run, do a quick visual sweep of the screen to ensure the baseline loaded correctly and nobody messed with the static parameters.

Verify Time & Interlocks (Top Left):

STEP TIME: 00 01 00 (Exactly 60 seconds).

LOG INTERVAL: 00 00 05.

PUMP TO PRESSURE: 7.50e-09.

Verify Cooling (Top Center):

Pressure Controller (Helium): 10.0 Torr.

CRYO: 50.

CHILLER / Table Temperature: Leave at whatever default loads (typically 0, 20, or 25).

Verify Inactive Gases (Center Right):

ARGON (Gas 3): 15.0.

C4F8, CHF3, BCl3, CL2: All must be 0.0.

Verify Generators (Bottom):

ICP GENERATOR Forward Power: 800.

RF AUTOMATCH & ICP AUTOMATCH: Both set to AUTO (yellow light on).

LF GENERATOR & PULSE PARAMETERS: All set to 0.

Phase 4: Execution
Once your 4 AI variables are typed in and the visual check is clear, click the green OK / RUN button at the top right of the editor.
