Repository: Dkhan213/Etch-AI-Optimization

# Etch-AI: Bayesian Optimization for Semiconductor Plasma Etching
  <em>ISO Class 10 cleanroom, UH Nanofabrication Facility.</em>

## Overview
**Etch-AI** is an active machine learning pipeline designed to optimize Reactive Ion Etching (RIE) process parameters for silicon microfabrication. Developed by Team Etch-a-Sketch during an R&D engineering internship as part of the SPARK-UP undergraduate research program at the University of Houston, this project applies Bayesian Optimization to navigate the non-linear reaction dynamics of SF6 / O2 / Ar plasmas.

The primary objective is to maximize vertical silicon etch rates while preserving the protective photoresist mask and maintaining anisotropic, high-aspect-ratio trench profiles with minimal physical wafer waste.

The problem: a modern RIE tool exposes dozens of interacting process parameters, and changing any one of them alters the physics of the entire plasma. Finding a working recipe traditionally means running an etch, pulling the wafer, inspecting it, adjusting, and repeating, burning expensive cleanroom tool time on blind trial and error. Etch-AI replaces that loop with a model that proposes the next recipe to run.

---

## Hardware & Metrology Stack
* **Plasma Etcher:** Oxford System 100 (ICP-RIE)
* **Lithography:** ABM Mask Aligner (1,200 nm S1813 Photoresist)
* **Metrology:** Asylum MFP-3D Atomic Force Microscope (AFM)

<em>Oxford System 100 ICP-RIE used for all etch runs.</em>
---

## Architecture & Machine Learning Strategy

Mapping plasma chemistry manually requires extensive wafer runs and cleanroom tool time. Etch-AI accelerates discovery through a three-phase optimization pipeline:

1. **Transfer Learning (Historical Prior):** The model is initially seeded with normalized baseline data extracted from established plasma physics literature (Gomez et al. 2004, d'Agostino & Flamm 1981, Kim et al. 2021). Etch rates are min-max scaled so the model learns relative physical trends, such as the ~25 mTorr pressure regime and O2/SF6 passivation dynamics, without being distorted by absolute rates from differing hardware. In effect, the model reads the textbook before it touches the equipment.
   
2. **Design of Experiments (Local Calibration):** Historical data alone is insufficient: every tool behaves differently, and 100 W on a 2009-era chamber is not 100 W on ours. Rather than sweeping the parameter space exhaustively, a small structured set of runs characterizes the local machine, the extremes (corners) of the parameter space, plus replicated center points to capture baseline behavior and run-to-run variance. This maps the response surface in a handful of runs instead of hundreds.
   
3. **Active Learning (Local Hardware Optimization):** Once 3 physical cleanroom runs are logged, the pipeline trains exclusively on local AFM depth measurements from the Oxford System 100. A Random Forest surrogate model in `scikit-optimize` builds a predictive map of the chamber; candidate recipes are then generated within the cleanroom safety window and scored against that surrogate, with the best-predicted safe recipe selected for the next physical run. Each completed run feeds back into the model, so the system self-corrects as the tool drifts.

<em>Test wafer with die array patterned for parameter sweeps; each cell corresponds to a distinct SF6/O2 flow combination.</em>
---

## Cleanroom Safety Window

The optimizer evaluates candidate recipes against strict hardware and mask-integrity boundaries to prevent photoresist destruction or severe undercut. Candidates are sampled inside these bounds, so no proposed recipe can exceed them:

| Parameter | Boundary Range | Function |
| :--- | :--- | :--- |
| **RF Substrate Bias** | 25.0 W – 60.0 W | Controls vertical ion impact energy without sputtering mask |
| **Chamber Pressure** | 10.0 mTorr – 30.0 mTorr | Traps pressure around optimal mean free path regime |
| **SF6 Gas Flow** | 20.0 SCCM – 45.0 SCCM | Governs chemical fluorine radical density |
| **O2 Gas Flow** | 20.0 SCCM – 45.0 SCCM | Enables 1:1 gas ratios for sidewall oxide passivation |
| **ICP Source Power** | 800.0 W *(Locked)* | Controls plasma density independently as a static control |
| **Process Step Time**| 60 Seconds *(Locked)* | Prevents mask burnout and preserves AFM aspect ratios |

---

## Running the Pipeline

The optimizer runs as a self-contained notebook and pulls its datasets directly from this repository, so no local data setup is required.

1. Open `src/etch_optimizer.ipynb` in Google Colab or Jupyter.
2. Run all cells. The notebook installs `scikit-optimize` and loads both the historical prior and the local run log from `data/`.
3. The output prints a complete recipe for the next physical run — static parameters plus the model-selected RF bias, chamber pressure, SF6 flow, and O2 flow.
4. After executing that run, append the measured etch rate to `data/nanofab_experiments.csv` and re-run to generate the next recommendation.

File: AI_Optimization_Code.ipynb
<a href="https://colab.research.google.com/github/Dkhan213/Etch-AI-Optimization/blob/main/AI_Optimization_Code.ipynb" target="_parent"><img src="https://colab.research.google.com/assets/colab-badge.svg" alt="Open In Colab"/></a>

```
!pip install scikit-optimize
```

Collecting scikit-optimize
  Downloading scikit_optimize-0.10.2-py2.py3-none-any.whl.metadata (9.7 kB)
Requirement already satisfied: joblib>=0.11 in /usr/local/lib/python3.12/dist-packages (from scikit-optimize) (1.5.3)
Collecting pyaml>=16.9 (from scikit-optimize)
  Downloading pyaml-26.2.1-py3-none-any.whl.metadata (12 kB)
Requirement already satisfied: numpy>=1.20.3 in /usr/local/lib/python3.12/dist-packages (from scikit-optimize) (2.0.2)
Requirement already satisfied: scipy>=1.1.0 in /usr/local/lib/python3.12/dist-packages (from scikit-optimize) (1.16.3)
Requirement already satisfied: scikit-learn>=1.0.0 in /usr/local/lib/python3.12/dist-packages (from scikit-optimize) (1.6.1)
Requirement already satisfied: packaging>=21.3 in /usr/local/lib/python3.12/dist-packages (from scikit-optimize) (26.2)
Requirement already satisfied: PyYAML in /usr/local/lib/python3.12/dist-packages (from pyaml>=16.9->scikit-optimize) (6.0.3)
Requirement already satisfied: threadpoolctl>=3.1.0 in /usr/local/lib/python3.12/dist-packages (from scikit-learn>=1.0.0->scikit-optimize) (3.6.0)
Downloading scikit_optimize-0.10.2-py2.py3-none-any.whl (107 kB)
[2K   [90m━━━━━━━━━━━━━━━━━━━━━━━━━━━━━━━━━━━━━━━━[0m [32m107.8/107.8 kB[0m [31m4.1 MB/s[0m eta [36m0:00:00[0m
[?25hDownloading pyaml-26.2.1-py3-none-any.whl (27 kB)
Installing collected packages: pyaml, scikit-optimize
Successfully installed pyaml-26.2.1 scikit-optimize-0.10.2

```
# ==========================================
# ENVIRONMENT SETUP
# ==========================================
# Quietly install the scikit-optimize machine learning library into Google Colab (-q means quiet)
!pip install scikit-optimize -q

import pandas as pd             # Handles data tables (like reading CSV files)
import numpy as np              # Handles complex math and array calculations
from skopt import Optimizer     # The core AI engine that performs Bayesian Optimization
from skopt.space import Space, Real  # Allows us to define physical variable ranges (continuous numbers)
import warnings

# Hide harmless background warnings from the libraries to keep the output clean
warnings.filterwarnings('ignore')


# ==========================================
# GITHUB DATA SOURCES
# ==========================================
# Direct links to raw GitHub CSV files so Colab can read them from anywhere
HISTORICAL_SOURCE = "https://raw.githubusercontent.com/dkhan213/etch-ai-optimization/main/historical_baseline.csv"
NANOFAB_SOURCE = "https://raw.githubusercontent.com/dkhan213/etch-ai-optimization/main/nanofab_experiments.csv"


# ==========================================
# STEP 1: DATA INGESTION & FEATURE ENGINEERING
# ==========================================
print("SYSTEM CHECK: Loading live data from GitHub...")

# Attempt to load the historical academic data
try:
    external_df = pd.read_csv(HISTORICAL_SOURCE)
except Exception as e:
    # If GitHub is down or the link breaks, create an empty table so the script doesn't crash
    print(f"Notice: Could not load historical baseline ({e}). Using empty DataFrame.")
    external_df = pd.DataFrame(columns=['rf_power', 'sf6_flow', 'o2_flow', 'etch_rate'])

# Attempt to load your actual cleanroom experiments
try:
    nanofab_df = pd.read_csv(NANOFAB_SOURCE)
except Exception:
    nanofab_df = pd.DataFrame(columns=['rf_power', 'sf6_flow', 'o2_flow', 'etch_rate'])

# ACTIVE LEARNING & TRANSFER LEARNING SWITCH:
if len(nanofab_df) >= 3:
    print(f"Nanofab threshold reached ({len(nanofab_df)} runs logged). Training strictly on local UH hardware.")
    active_data = nanofab_df.copy()                           #  Creates an explicit copy of nanofab data to prevent pandas slice warnings
    y_target = (-active_data['etch_rate']).values.tolist()    #  Directly negates raw local etch rates for maximization
else:
    print(f"Insufficient Nanofab data ({len(nanofab_df)} runs logged). Seeding prior with {len(external_df)} records.")
    active_data = external_df.copy()                          #  Creates an explicit copy of external baseline data

    # TARGET NORMALIZATION (MIN-MAX SCALING):
    # Scales literature etch rates between 0.0 and 1.0 so the AI learns the relative physical trends
    # (peaks and valleys) without being confused by high-pressure or high-power absolute numbers.
    if len(active_data) > 0:                                  #  Checks that external data exists before attempting scaling
        min_rate = active_data['etch_rate'].min()             #  Finds the lowest etch rate entry in the external dataset
        max_rate = active_data['etch_rate'].max()             #  Finds the highest etch rate entry in the external dataset
        if max_rate != min_rate:                              #  Prevents division by zero if all historical etch rates happen to be equal
            scaled_rate = (active_data['etch_rate'] - min_rate) / (max_rate - min_rate) # NEW: Applies standard Min-Max formula (range 0.0 to 1.0)
        else:
            scaled_rate = active_data['etch_rate'] * 0 + 1.0   #  Assigns uniform baseline score if max equals min
        y_target = (-scaled_rate).values.tolist()             #  Negates normalized score so skopt can maximize it via minimization
    else:
        y_target = []                                         #  Keeps target empty if no data is loaded

# FEATURE ENGINEERING:
# Computes O2/SF6 ratio so the AI learns chemical passivation balance regardless of total flow scale.
if len(active_data) > 0:                                      #  Ensures active_data is non-empty before feature calculation
    active_data['o2_sf6_ratio'] = active_data['o2_flow'] / active_data['sf6_flow'] #  Derives gas flow ratio column for chemical learning

# Isolate feature matrix X (includes 4 features: RF Power, SF6 Flow, O2 Flow, and O2/SF6 Ratio)
if len(active_data) > 0:                                      #  Checks if active data is available
    X_prior = active_data[['rf_power', 'sf6_flow', 'o2_flow', 'o2_sf6_ratio']].values.tolist() #  Extracts 4D feature set as a list of lists
else:
    X_prior = []                                              #  Defines empty list fallback if no input data exists


# ==========================================
# STEP 2: DYNAMIC SEARCH SPACE & OPTIMIZER
# ==========================================
# DYNAMIC BOUND EXPANSION:
# Automatically stretches the AI's internal search space to fit high-flow or high-power literature papers
# while keeping output candidate selection strictly inside UH cleanroom safety bounds.
if len(X_prior) > 0:                                          #  Evaluates dataset bounds if data is loaded
    rf_min = min(20.0, float(active_data['rf_power'].min()))   #  Dynamically finds minimum RF power in dataset
    rf_max = max(160.0, float(active_data['rf_power'].max()))  #  Expands upper RF power bound if paper uses higher wattage
    sf6_min = min(20.0, float(active_data['sf6_flow'].min()))  #  Dynamically finds minimum SF6 flow in dataset
    sf6_max = max(50.0, float(active_data['sf6_flow'].max()))  #  Expands upper SF6 bound for high-flow papers (e.g. 180+ SCCM)
    o2_min = min(5.0, float(active_data['o2_flow'].min()))     #  Dynamically finds minimum O2 flow in dataset
    o2_max = max(50.0, float(active_data['o2_flow'].max()))    #  Expands upper O2 bound for high-flow papers
    ratio_min = float(active_data['o2_sf6_ratio'].min())       #  Finds lower O2/SF6 ratio bound in dataset
    ratio_max = float(active_data['o2_sf6_ratio'].max())       #  Finds upper O2/SF6 ratio bound in dataset
else:
    rf_min, rf_max = 20.0, 160.0                              #  Fallback default RF power bounds
    sf6_min, sf6_max = 20.0, 200.0                             #  Fallback default SF6 flow bounds accommodating high-flow papers
    o2_min, o2_max = 5.0, 150.0                                #  Fallback default O2 flow bounds accommodating high-flow papers
    ratio_min, ratio_max = 0.1, 1.0                            #  Fallback default chemical ratio bounds

search_space = [
    Real(rf_min, rf_max, name='rf_power'),
    Real(sf6_min, sf6_max, name='sf6_flow'),
    Real(o2_min, o2_max, name='o2_flow'),
    Real(ratio_min, ratio_max, name='o2_sf6_ratio')            #  Adds O2/SF6 ratio as a 4th continuous dimension in AI search space
]

print("\nCALCULATING: Generating optimal parameters...")

# Configure the Bayesian AI Engine
ai_engine = Optimizer(
    dimensions=search_space,  # Tells the AI the 4 variable axes it is allowed to think about
    base_estimator="RF",      # Uses a "Random Forest" model to predict the etch rate landscape
    n_initial_points=0,       # Set to 0 to stop the AI from making random guesses; we want it to use our data immediately
    acq_func="EI",            # Expected Improvement: The math that balances exploring unknown areas vs exploiting known peaks
    random_state=42           # Locks the random seed so the script gives the exact same result if run twice
)

# STRICT UH CLEANROOM SAFETY LIMITS (Oxford System 100 Hardware Window)
safe_limits = Space([
    Real(25.0, 60.0),   # Safe RF Substrate Power [W]
    Real(20.0, 40.0),   # Safe SF6 Gas Flow [SCCM]
    Real(5.0, 15.0)     # Safe O2 Gas Flow [SCCM]
])

# Randomly generate 1,000 potential recipes that strictly obey the UH cleanroom safety limits above
safe_candidates_raw = safe_limits.rvs(1000, random_state=42)

# CANDIDATE FEATURE ALIGNMENT:
# Appends the calculated O2/SF6 ratio to each 3D safe recipe so it matches the 4D input format expected by the AI.
safe_candidates_4d = []                                       #  Initializes list for 4D candidate vectors
for cand in safe_candidates_raw:                              #  Iterates through each 3D safe candidate
    ratio = cand[2] / cand[1]                                 #  Computes candidate O2 flow divided by candidate SF6 flow
    safe_candidates_4d.append([cand[0], cand[1], cand[2], ratio]) #  Appends complete 4D vector [RF, SF6, O2, Ratio]

# TELL: Feed the isolated data (X and Y) into the AI so it learns the physics
if len(X_prior) > 0:
    ai_engine.tell(X_prior, y_target)                         #  Feeds 4D feature matrix and normalized target array into skopt

    # SAFETY OVERRIDE:
    # We force the AI to evaluate all 1,000 safe 4D recipes and predict performance for each.
    predicted_scores = ai_engine.models[-1].predict(safe_candidates_4d) #  Predicts performance scores across 4D candidates

    # Find the specific recipe index that yielded the best predicted performance score
    best_safe_idx = np.argmin(predicted_scores)               #  Identifies candidate index with minimum negative score

    # Lock in that specific safe recipe as our next experiment
    next_experiment = safe_candidates_raw[best_safe_idx]
else:
    # Fallback to the first safe candidate if both GitHub links fail entirely
    next_experiment = safe_candidates_raw[0]


# ==========================================
# STEP 3: OUTPUT PROTOCOL
# ==========================================
print("\n--- TEAM ETCH-A-SKETCH: ML RECIPE FOR NEXT LAB ITERATION ---")
print("1. Set static parameters on the Oxford System 100:")
print("   -> ICP Source Power: 800.0 [W]")
print("   -> Chamber Pressure: 20.0  [mTorr]")
print("   -> Argon (Ar) Flow:  15.0  [SCCM]")
print("   -> Process Time:     120   [Seconds]")
print("\n2. Input the AI-OPTIMIZED variables:")
print(f"   -> RF Substrate Bias: {next_experiment[0]:.1f} [W]")
print(f"   -> SF6 Gas Flow:      {next_experiment[1]:.1f} [SCCM]")
print(f"   -> O2 Gas Flow:       {next_experiment[2]:.1f} [SCCM]")
```

SYSTEM CHECK: Loading live data from GitHub...
Insufficient Nanofab data (0 runs logged). Seeding prior with 13 records.

CALCULATING: Generating optimal parameters...

--- TEAM ETCH-A-SKETCH: ML RECIPE FOR NEXT LAB ITERATION ---
1. Set static parameters on the Oxford System 100:
   -> ICP Source Power: 800.0 [W]
   -> Chamber Pressure: 20.0  [mTorr]
   -> Argon (Ar) Flow:  15.0  [SCCM]
   -> Process Time:     120   [Seconds]

2. Input the AI-OPTIMIZED variables:
   -> RF Substrate Bias: 58.9 [W]
   -> SF6 Gas Flow:      39.8 [SCCM]
   -> O2 Gas Flow:       5.6 [SCCM]

File: etch_optimizer.ipynb
<a href="https://colab.research.google.com/github/Dkhan213/Etch-AI-Optimization/blob/main/AI_Optimization_Code.ipynb" target="_parent"><img src="https://colab.research.google.com/assets/colab-badge.svg" alt="Open In Colab"/></a>

```
!pip install scikit-optimize
```

Requirement already satisfied: scikit-optimize in /usr/local/lib/python3.12/dist-packages (0.10.2)
Requirement already satisfied: joblib>=0.11 in /usr/local/lib/python3.12/dist-packages (from scikit-optimize) (1.5.3)
Requirement already satisfied: pyaml>=16.9 in /usr/local/lib/python3.12/dist-packages (from scikit-optimize) (26.7.0)
Requirement already satisfied: numpy>=1.20.3 in /usr/local/lib/python3.12/dist-packages (from scikit-optimize) (2.0.2)
Requirement already satisfied: scipy>=1.1.0 in /usr/local/lib/python3.12/dist-packages (from scikit-optimize) (1.16.3)
Requirement already satisfied: scikit-learn>=1.0.0 in /usr/local/lib/python3.12/dist-packages (from scikit-optimize) (1.6.1)
Requirement already satisfied: packaging>=21.3 in /usr/local/lib/python3.12/dist-packages (from scikit-optimize) (26.2)
Requirement already satisfied: PyYAML in /usr/local/lib/python3.12/dist-packages (from pyaml>=16.9->scikit-optimize) (6.0.3)
Requirement already satisfied: threadpoolctl>=3.1.0 in /usr/local/lib/python3.12/dist-packages (from scikit-learn>=1.0.0->scikit-optimize) (3.6.0)

```
# ==========================================
# ENVIRONMENT SETUP
# ==========================================
# Quietly install the scikit-optimize machine learning library into Google Colab (-q means quiet)
!pip install scikit-optimize -q

import pandas as pd             # Handles data tables (like reading my CSV files)
import numpy as np              # Handles complex math and array calculations
from skopt import Optimizer     # The core AI engine that performs Bayesian Optimization
from skopt.space import Space, Real  # Allows me to define physical variable ranges (continuous numbers)
import warnings

# Hide harmless background warnings from the libraries to keep my output clean
warnings.filterwarnings('ignore')


# ==========================================
# GITHUB DATA SOURCES
# ==========================================
# Direct links to raw GitHub CSV files so Colab can read my data from anywhere
HISTORICAL_SOURCE = "https://raw.githubusercontent.com/dkhan213/etch-ai-optimization/main/historical_baseline.csv"
NANOFAB_SOURCE = "https://raw.githubusercontent.com/dkhan213/etch-ai-optimization/main/nanofab_experiments.csv"


# ==========================================
# STEP 1: DATA INGESTION & FEATURE ENGINEERING
# ==========================================
print("SYSTEM CHECK: Loading live data from GitHub...")

# Attempt to load the historical academic data to seed the AI's physical knowledge
try:
    external_df = pd.read_csv(HISTORICAL_SOURCE)
except Exception as e:
    # If GitHub is down or the link breaks, create an empty table so my script doesn't crash
    print(f"Notice: Could not load historical baseline ({e}). Using empty DataFrame.")
    external_df = pd.DataFrame(columns=['rf_power', 'chamber_pressure', 'sf6_flow', 'o2_flow', 'etch_rate'])

# Attempt to load our actual cleanroom experiments
try:
    nanofab_df = pd.read_csv(NANOFAB_SOURCE)
except Exception:
    nanofab_df = pd.DataFrame(columns=['rf_power', 'chamber_pressure', 'sf6_flow', 'o2_flow', 'etch_rate'])

# ACTIVE LEARNING & TRANSFER LEARNING SWITCH:
if len(nanofab_df) >= 3:
    print(f"Nanofab threshold reached ({len(nanofab_df)} runs logged). Training strictly on local UH hardware.")
    active_data = nanofab_df.copy()                           # Creates an explicit copy to prevent pandas slice warnings
    y_target = (-active_data['etch_rate']).values.tolist()    # Directly negates raw local etch rates for maximization
else:
    print(f"Insufficient Nanofab data (less than 3 runs) ({len(nanofab_df)} runs logged). Seeding prior with {len(external_df)} records.")
    active_data = external_df.copy()                          # Creates an explicit copy of external baseline data

    # TARGET NORMALIZATION (MIN-MAX SCALING):
    # Scales literature etch rates between 0.0 and 1.0 so the AI learns the relative physical trends
    # (peaks and valleys) without being confused by high-pressure or high-power absolute numbers from other papers.
    if len(active_data) > 0:                                  # Checks that external data exists before attempting scaling
        min_rate = active_data['etch_rate'].min()             # Finds the lowest etch rate entry in the dataset
        max_rate = active_data['etch_rate'].max()             # Finds the highest etch rate entry in the dataset
        if max_rate != min_rate:                              # Prevents division by zero if all historical etch rates happen to be equal
            scaled_rate = (active_data['etch_rate'] - min_rate) / (max_rate - min_rate) # Applies standard Min-Max formula
        else:
            scaled_rate = active_data['etch_rate'] * 0 + 1.0   # Assigns uniform baseline score if max equals min
        y_target = (-scaled_rate).values.tolist()             # Negates normalized score so skopt can maximize it via minimization
    else:
        y_target = []                                         # Keeps target empty if no data is loaded

# FEATURE ENGINEERING:
# Computes O2/SF6 ratio so the AI learns the chemical passivation balance regardless of the total flow scale.
if len(active_data) > 0:
    active_data['o2_sf6_ratio'] = active_data['o2_flow'] / active_data['sf6_flow']

# Isolate feature matrix X (now includes 5 features due to the addition of chamber_pressure)
if len(active_data) > 0:
    X_prior = active_data[['rf_power', 'chamber_pressure', 'sf6_flow', 'o2_flow', 'o2_sf6_ratio']].values.tolist()
else:
    X_prior = []


# ==========================================
# STEP 2: DYNAMIC SEARCH SPACE & OPTIMIZER
# ==========================================
# DYNAMIC BOUND EXPANSION:
# Automatically stretches the AI's internal search space to fit high-flow or high-pressure literature papers
# while keeping our actual hardware output candidate selection strictly inside safe UH cleanroom bounds.
if len(X_prior) > 0:
    rf_min = min(20.0, float(active_data['rf_power'].min()))   # Dynamically finds minimum RF power in dataset
    rf_max = max(160.0, float(active_data['rf_power'].max()))  # Expands upper RF power bound if paper uses higher wattage
    p_min = min(5.0, float(active_data['chamber_pressure'].min()))    # Dynamically scales minimum pressure
    p_max = max(1000.0, float(active_data['chamber_pressure'].max())) # Dynamically scales max pressure (e.g., for 1 Torr papers)
    sf6_min = min(20.0, float(active_data['sf6_flow'].min()))  # Dynamically finds minimum SF6 flow
    sf6_max = max(50.0, float(active_data['sf6_flow'].max()))  # Expands upper SF6 bound for high-flow papers
    o2_min = min(5.0, float(active_data['o2_flow'].min()))     # Dynamically finds minimum O2 flow
    o2_max = max(50.0, float(active_data['o2_flow'].max()))    # Expands upper O2 bound for high-flow papers
    ratio_min = float(active_data['o2_sf6_ratio'].min())       # Finds lower O2/SF6 ratio bound
    ratio_max = float(active_data['o2_sf6_ratio'].max())       # Finds upper O2/SF6 ratio bound
else:
    # Fallback bounds if no data loads
    rf_min, rf_max = 20.0, 160.0
    p_min, p_max = 5.0, 1000.0
    sf6_min, sf6_max = 20.0, 200.0
    o2_min, o2_max = 5.0, 150.0
    ratio_min, ratio_max = 0.1, 1.0

search_space = [
    Real(rf_min, rf_max, name='rf_power'),
    Real(p_min, p_max, name='chamber_pressure'),               # Adds Chamber Pressure as an AI search dimension
    Real(sf6_min, sf6_max, name='sf6_flow'),
    Real(o2_min, o2_max, name='o2_flow'),
    Real(ratio_min, ratio_max, name='o2_sf6_ratio')            # Adds O2/SF6 ratio as a 5th continuous dimension
]

print("\nCALCULATING: Generating optimal parameters...")

# Configure the Bayesian AI Engine
ai_engine = Optimizer(
    dimensions=search_space,  # Tells the AI the 5 variable axes it is allowed to think about
    base_estimator="RF",      # Uses a "Random Forest" model to predict the etch rate landscape
    n_initial_points=0,       # Set to 0 to stop the AI from making random guesses; I want it to use our data immediately
    acq_func="EI",            # Expected Improvement: The math balancing exploring unknown areas vs exploiting known peaks
    random_state=42           # Locks the random seed so the script gives the exact same result if I run it twice
)

# STRICT UH CLEANROOM SAFETY LIMITS (Oxford System 100 Hardware Window)
# These bounds ensure the AI never suggests a recipe that will destroy our 1.2 micrometer S1813 mask
safe_limits = Space([
    Real(25.0, 60.0),   # Safe RF Substrate Power [W]: High enough to etch, low enough to save the photoresist
    Real(10.0, 30.0),   # Safe Chamber Pressure [mTorr]: Traps the AI near the optimal 25 mTorr peak
    Real(20.0, 45.0),   # Safe SF6 Gas Flow [SCCM]: Upper bound raised to 45.0 to allow 1:1 ratio
    Real(20.0, 45.0)    # Safe O2 Gas Flow [SCCM]: Upper bound raised to 45.0 to allow proper sidewall glass passivation
])

# Randomly generate 1,000 potential recipes that strictly obey the cleanroom safety limits above
safe_candidates_raw = safe_limits.rvs(1000, random_state=42)

# CANDIDATE FEATURE ALIGNMENT:
# Appends the calculated O2/SF6 ratio to each 4D safe recipe so it matches the 5D input format the AI expects.
safe_candidates_5d = []
for cand in safe_candidates_raw:
    ratio = cand[3] / cand[2]                                 # Computes candidate O2 flow divided by candidate SF6 flow
    safe_candidates_5d.append([cand[0], cand[1], cand[2], cand[3], ratio])

# TELL: Feed the isolated data (X and Y) into the AI so it learns the physics
if len(X_prior) > 0:
    ai_engine.tell(X_prior, y_target)                         # Feeds 5D feature matrix and normalized target array into skopt

    # SAFETY OVERRIDE:
    # Force the AI to evaluate all 1,000 safe 5D recipes and predict performance for each.
    predicted_scores = ai_engine.models[-1].predict(safe_candidates_5d)

    # Find the specific recipe index that yielded the best predicted performance score
    best_safe_idx = np.argmin(predicted_scores)

    # Lock in that specific safe recipe as our next experiment
    next_experiment = safe_candidates_raw[best_safe_idx]
else:
    # Fallback to the first safe candidate if both GitHub links fail entirely
    next_experiment = safe_candidates_raw[0]


# ==========================================
# STEP 3: OUTPUT PROTOCOL
# ==========================================
print("\n--- TEAM ETCH-A-SKETCH: ML RECIPE FOR NEXT LAB ITERATION ---")
print("1. Set static parameters on the Oxford System 100:")
print("   -> ICP Source Power: 800.0 [W]")
print("   -> Argon (Ar) Flow:  15.0  [SCCM]")
print("   -> Process Time:     60    [Seconds]")
print("\n2. Input the AI-OPTIMIZED variables:")
print(f"   -> RF Substrate Bias: {next_experiment[0]:.1f} [W]")
print(f"   -> Chamber Pressure:  {next_experiment[1]:.1f} [mTorr]")
print(f"   -> SF6 Gas Flow:      {next_experiment[2]:.1f} [SCCM]")
print(f"   -> O2 Gas Flow:       {next_experiment[3]:.1f} [SCCM]")
```

SYSTEM CHECK: Loading live data from GitHub...
Insufficient Nanofab data (0 runs logged). Seeding prior with 27 records.

CALCULATING: Generating optimal parameters...

--- TEAM ETCH-A-SKETCH: ML RECIPE FOR NEXT LAB ITERATION ---
1. Set static parameters on the Oxford System 100:
   -> ICP Source Power: 800.0 [W]
   -> Argon (Ar) Flow:  15.0  [SCCM]
   -> Process Time:     60    [Seconds]

2. Input the AI-OPTIMIZED variables:
   -> RF Substrate Bias: 51.4 [W]
   -> Chamber Pressure:  25.2 [mTorr]
   -> SF6 Gas Flow:      42.7 [SCCM]
   -> O2 Gas Flow:       20.2 [SCCM]
